Repository: MIT-DMSE-Breakerspace/MIT-DMSE-Breakerspace.github.io

# MIT DMSE Breakerspace Website

Last updated: 2026-11-18

This repository is the canonical source for the MIT DMSE Breakerspace production website at `breakerspace.mit.edu`.

Canonical repository:

```text
https://github.com/MIT-DMSE-Breakerspace/MIT-DMSE-Breakerspace.github.io
```

All continued website development, issue tracking, and releases should happen in this repository. The former redesign preview repository is archived for historical reference:

```text
https://github.com/MIT-DMSE-Breakerspace/breakerspace-preview
```

The production custom domain is declared in `CNAME` and configured in the repository's GitHub Pages settings.

This README is the top-level orientation for the site: its direction, content status, planning files, and local build instructions. It replaced an earlier `CODEx_HANDOFF.md` of the same content.

## Continuing The September Website Revisions

Start with the [September site revision handoff](_staff/site-revision-handoff-2026-09-17.md), updated through November 18, for completed releases, owner decisions, comparable word counts, and next steps. The [original overall site review](_staff/site-review-2026-09-17.md) preserves the initial analysis and recommendations. Both are repository planning documents excluded from the public website.

Compact mobile navigation, removal of the early-fall notice, the FTIR reading-order pilot, and clearer instrument-finder descriptions are published.

# Instrument Pages README

This folder is for integrated instrument pages. These pages are intended to become the main user-facing destination for each lab instrument, combining the instrument overview, educational context, short operational reference, training/tutorial material, reservation links, manuals, and exercises. Instrument-specific improvement work is tracked in the unpublished [`staff-todo.md`](staff-todo.md).

**September 17 revision handoff:** the [FTIR reading-order pilot](ftir.md) is published, but further individual instrument-page renovations are **paused pending owner feedback**. The [site revision handoff](../_staff/site-revision-handoff-2026-09-17.md) records the rationale, completed changes, counts, and next steps. Do not treat the pilot as approval to replace the standard order or apply it to other instruments.

**November 16 scoped exception:** the owner explicitly authorized a local SOP-first draft of `instron.md` following the FTIR model. The draft preserves the SOP, existing fragments, operational detail, and media; its tooling inventory remains at the bottom. This resumes presentation work for Instron only, pending owner review, and does not authorize publication or changes to other instrument pages. See the handoff's November 16 Instron record.

**November 16 education follow-up:** the owner subsequently included `ftir.md` in a local revision to keep the educational explanation coherent. Both selected pages now place **What This Instrument Shows You** after operational help and troubleshooting, with the original four subsections together: The Basic Idea; What Scientists Use It For; What To Look For In The Results; and What This Instrument Cannot Tell You. Opening task navigation links directly to that section. Practical data processing stays with operating help, and practice activities follow the educational section. This supersedes the pilot's split of interpretation/limitations into Results for these two drafts; it does not authorize a site-wide conversion or publication.

**November 16 publication:** the owner subsequently approved publication of both pages and the compact Instron image galleries. [PR #64](https://github.com/MIT-DMSE-Breakerspace/MIT-DMSE-Breakerspace.github.io/pull/64), merge `bab9a9a`, is deployed and live-verified. This supersedes the local-draft/publication status above for Instron and FTIR only. Preserve their cohesive educational sections and current operating instructions; other instrument-page renovations remain paused pending owner feedback. See the handoff for validation and release details.

The older `tutorials/` pages can remain in place during the transition. The working model is:

* `instruments/sem.md`: a shared SEM hub for choosing between SEM instruments and reviewing common SEM concepts.
* `instruments/phenom-xl.md`: the Phenom XL operating page, written only for the XL.
* `instruments/phenom-pure.md`: the Phenom Pure operating page, written only for the Pure.

For instruments that do not need to be split into multiple related tools, one page such as `instruments/ftir.md` may be enough.

**November 18 Raman publication checkpoint:** the owner authorized an operation-first Raman page with dedicated weak-signal, 785 nm focus, fluorescence/saturation and spectral-resolution guides. Its four-part educational section now follows operating help and troubleshooting. The confirmed hole/slit inventory and dated alignment notice are included.

File: instruments/index.md
---
layout: default
title: Find an Instrument
---

# Find an Instrument {#instruments}

Choose an instrument based on what you want to learn about your sample. If you're unsure, [ask staff for help choosing a method](mailto:dmse-breakerspace@mit.edu).

## Look At Surfaces And Small Features {#imaging-and-microscopy}

* **[Optical microscope](./optical.html)** — Look at surface detail in color, measure features, and explore surface shape. A useful first look at many samples. (Olympus DSX-1000)
* **[Scanning electron microscopes (SEM)](./sem.html)** — See fine surface features that optical microscopy cannot resolve, such as small particles, fibers, pores, and fracture textures. (Thermo Fisher <a href="./phenom-xl.html">Phenom XL</a> and <a href="./phenom-pure.html">Phenom Pure</a>)

## Identify Or Compare Materials {#chemical-and-structural-identification}

* **[FTIR spectrometer](./ftir.html)** — Compare plastics, fibers, adhesives, and residues using infrared spectra to help identify the material. (Thermo Scientific Nicolet iS5)
* **[Raman microscope](./raman.html)** — Investigate material identity at selected small spots, or map differences across a sample. Useful for many polymers, minerals, and other compounds. (Horiba XploRA)
* **[X-ray diffraction (XRD)](./xrd.html)** — Identify which crystalline materials are present in a powder or solid sample. (Malvern Panalytical Aeris Research)
* **[SEM elemental analysis (EDS)](./phenom-xl.html)** — Investigate which elements are present in a particle, coating, or selected region, and map where they occur. (Phenom XL only)

## Measure Light Absorption And Emission {#optical-and-fluorescence-spectroscopy}

* **[Absorbance and fluorescence spectrometer](./uv-vis.html)** — Measure which wavelengths a liquid absorbs or transmits. Fluorescence measurements are available with staff guidance. (Horiba Duetta)

## Test Strength And Hardness {#mechanical-and-physical-properties}

* **[Hardness tester](./hardness-tester.html)** — Measure resistance to indentation and compare hardness between materials or locations on a sample. (Innovatest Nemesis 5100G2)
* **[Instron mechanical tester](./instron.html)** — Pull, compress, or bend samples to measure strength, stiffness, and how they fail. (Instron 68TM-50)

## Measure Particle Sizes {#particle-and-size-analysis}

* **[Particle size analyzer](./psa.html)** — Measure the distribution of particle sizes in a dry powder. The analyzed powder is not recovered afterward. (Microtrac Sync)

## Prepare Samples For Microscopy {#sample-preparation}

* **[Ion mill](./ion-mill.html)** — Prepare surfaces and cross sections for electron microscopy through fine polishing, cleaning, and cutting. (Technoorg-Linda SEMPrep 2)

File: instruments/ion-mill.md
---
layout: default
title: SEMPrep 2 Broad Beam Ion Mill
---
# Technoorg-Linda SEMPrep 2 Broad Beam Ion Mill

## Overview

<img src="../assets/img/ion-mill.JPG" alt="Technoorg-Linda SEMPrep 2 broad beam ion mill." style="width:45%; float:right; margin-left:10px; margin-bottom:1.4em;">

The Technoorg-Linda SEMPrep 2 broad beam ion mill prepares samples for SEM imaging by sputtering material away with argon ion beams. It is most useful for final polishing, surface cleaning, EBSD preparation, and slope cutting cross sections that would be difficult to prepare cleanly by mechanical polishing alone.

The Breakerspace system has a high-energy ion source for faster milling, a focused low-energy ion source for gentle final cleaning, polishing and slope-cutting holders, a sample alignment microscope, and liquid nitrogen cooling for heat-sensitive samples.

This page is the operating page for the ion mill. It combines the quick reference for trained users, detailed training notes, reservation link, manuals, and exercises.

<div style="clear:both;"></div>

## Quick Actions {#quick-actions}

<div class="quick-actions-grid">
<section markdown="1">
### Get started

* [New to the ion mill? Register for training](https://breakerspace.libcal.com/calendar?cid=19408&t=w&d=0000-00-00&cal=19408&ct=69558&inc=0)
* [Reserve time on the ion mill](https://breakerspace.libcal.com/seat/181542)
* [Operating the ion mill now? Follow the standard operating protocol](#sop)
* [Learn the complete operating workflow](#details)
</section>
<section markdown="1">
### Learn and reference

* [Choose an ion-milling method](#quick-method)
* [Learn what ion milling is used for](#science)
* [View manufacturer manuals](#manuals)
* [Try the practice exercises](#exercises)
</section>
</div>

## What This Instrument Is Used For {#science}

### The Basic Idea

The ion mill is a sample-preparation instrument. It does not make an image or directly measure chemistry. Instead, it uses beams of argon ions to gently remove material from a sample surface. Argon is chemically inert, so the goal is mostly physical: knock away a very thin layer of material without the scratches, smearing, embedded abrasive, or mechanical damage that can come from cutting and polishing by hand.

Ion milling is especially useful when the next instrument needs a clean surface or cross section. For example, SEM imaging and EBSD can both be limited by surface damage left by mechanical preparation. The ion mill can be the final step that turns a "nearly ready" sample into one where the real microstructure is easier to see.

The SEMPrep 2 can also use a mask to make a controlled slope cut. That lets you expose a layer, coating, interface, or near-surface region that would be hard to reveal cleanly by cutting or grinding alone.

### What Scientists Use It For

* A materials scientist might polish a metal, ceramic, composite, or coating so grains, phases, pores, or interfaces are easier to image in the SEM.
* A mechanical engineer might prepare a fracture-adjacent cross section to look for cracks, coating failure, delamination, or damage beneath the visible surface.
* A geologist, chemist, or environmental scientist might prepare a mineral, particle, filter, or layered sample so the surface seen in SEM is less dominated by polishing scratches.
* A microscopist preparing for EBSD might use ion milling to remove the mechanically damaged layer that prevents clean crystallographic pattern collection.
* A student developing a project might use the ion mill after optical microscope or SEM inspection shows that the important feature is just below the surface.

### What To Look For After Milling

The ion mill's result is the prepared sample, so you usually evaluate the work with the optical microscope or SEM. Good before/after images are the best evidence that the method helped.

After surface polishing, look for fewer scratches, less smeared material, sharper particles or grains, and more consistent contrast. If the surface becomes rougher, develops texture in one direction, or loses the feature you cared about, the milling conditions may be too aggressive or the mechanical preparation may need improvement first.

<figure style="margin-left:0; margin-right:0;">
  <a href="../assets/img/instruments/ion-mill/surface-before-ion-polishing.jpg" target="_parent"><img src="../assets/img/instruments/ion-mill/surface-before-ion-polishing.jpg" alt="SEM image of a mechanically prepared sample surface before ion polishing." style="width:49%; margin:0"></a>
  <a href="../assets/img/instruments/ion-mill/surface-after-ion-polishing.jpg" target="_parent"><img src="../assets/img/instruments/ion-mill/surface-after-ion-polishing.jpg" alt="SEM image of a smoother sample surface after ion polishing." style="width:49%; margin:0"></a>
  <figcaption>Representative fields from a surface-polishing test. Before ion polishing, the mechanically prepared surface shows scratches and rough texture; after ion polishing, the surface is smoother and easier to interpret in the SEM.</figcaption>
</figure>

After slope cutting, look for whether the cut crossed the target region. A good result should expose the feature of interest without excessive redeposited material, thermal damage, or a missed interface. The important question is not only "does the cut look clean?" but "did it reveal the structure I needed to examine?"

<figure style="margin-left:0; margin-right:0;">
  <a href="../assets/img/instruments/ion-mill/coffee-bean-slope-cut-sem.jpg" target="_parent"><img src="../assets/img/instruments/ion-mill/coffee-bean-slope-cut-sem.jpg" alt="SEM image of a coffee bean slope cut prepared by ion milling." style="width:100%; margin:0"></a>
  <figcaption>Slope-cut example from a coffee bean. The right side is the mechanically prepared surface that sat behind the titanium mask and remained untreated; the center is the smoothly prepared slope-cut surface; the left side is beyond the finished surface and shows heavy ion-beam damage.</figcaption>
</figure>

### What This Instrument Cannot Tell You

* It cannot identify a material by itself. Use SEM-EDS, FTIR, Raman, XRD, or another method when the question is chemical or structural identification.
* It is usually a finishing tool, not a replacement for rough cutting, mounting, grinding, or mechanical polishing.
* It removes material, so a poor method can erase small features, round edges, change surface texture, or heat a sensitive sample.
* It cannot make a dirty, loose, wet, volatile, or hazardous sample acceptable for the lab. Samples still need to be non-hazardous, dry, stable, and safe to handle unless staff have approved a specific method.
* It does not guarantee a useful SEM or EBSD result. Good outcomes depend on sample choice, mounting, alignment, ion-source settings, milling time, and careful before/after comparison.

## Standard Operating Protocol {#sop}

### Instrument Startup {#startup}

* Turn the instrument display on.
* Confirm that high voltages are off and the chamber is in a safe state.
* Turn the turbomolecular pump standby mode off.
* Confirm that the turbomolecular pump current at 1500 Hz is in its normal range and no higher than 1 A. If it is not, stop and ask staff.
* Open the argon cylinder in the closet to the left of the instrument.
* Press [Purge (5s)](../assets/img/tutorials/ion-mill/purge.JPG) four times, waiting about five seconds between each click.
* Confirm that needle-valve control is set to semi-automatic.
* Open the needle valve for the ion source you plan to use so it reaches the preset pressure, then let it close automatically.
* Open the other ion source needle valve only if that source will be used during the session.

### Operation {#operation}

* Wear nitrile gloves when handling samples, holders, carrier plates, masks, and alignment tools.
* Prepare the sample externally for [polishing](#polishing) or [slope cutting](#slope-cutting).
* Load the holder using the software sample exchange procedure.
* Select the head unit and ion source appropriate for the method.
* Set sample motion, milling angle, accelerating voltage, and milling time according to the trained procedure.
* Confirm that pressure is below 5 x 10<sup>-6</sup> mbar before turning on an ion source or starting the run.
* Start the semi-automatic run.
* Monitor the run at the instrument.
* When the run is complete, confirm that high voltage and sample motion are off before [unloading](#unloading).
* Allow cooled samples to return toward room temperature before unloading.

### Instrument Shutdown {#shutdown}

* Confirm that all high voltages are off.
* Turn sample motion off.
* Return the stage tilt to 0&deg;.
* Open the shutter plate.
* Turn the camera and illumination off.
* Confirm that the needle valve is closed.
* Turn turbomolecular pump standby mode on.
* Close the argon cylinder.
* Turn off the monitor.
* Leave the sample holders, alignment tools, and work area clean.

## Compatible Materials And Quick Sample Prep {#materials}

* Samples must be non-hazardous and safe to handle in the Breakerspace.
* Samples must be dry and free of volatile materials unless a staff-approved cooling method is being used.
* Samples must be free of loose particles before loading.
* Samples must be mechanically stable and securely mounted.
* Better mechanical preparation usually means shorter ion milling time and better final results.
* Heat-sensitive samples may require cooling and staff-guided method development.
* If you want a specific cross-section location, the sample must be mounted and aligned carefully before milling.

<p class="guidance-note"><em>If you have any questions about whether a material is appropriate to prepare in the Breakerspace, please ask before bringing it to the lab.</em></p>

## Quick Method Selection {#quick-method}

| Goal | Typical method | Starting thought |
| --- | --- | --- |
| Clean a polished metallographic sample for SEM or EBSD | Surface polishing | Start from a flat, mechanically polished surface; use low milling angle and rotation. |
| Remove mechanical polishing damage | Surface polishing followed by gentle low-energy cleaning | Use shorter runs and compare before/after SEM images. |
| Reveal a subsurface layer or interface | 30&deg; slope cutting | Use the alignment tool to position the mask precisely over the target area. |
| Produce a near-perpendicular cross section | 90&deg; slope cutting | Requires careful sample geometry to reduce redeposition. |
| Prepare a heat-sensitive sample | Cooling-assisted polishing or cutting | Staff-guided only until the sample behavior is known. |
| Develop a repeatable method | Automated recipe | Use an approved recipe or create one with staff after a successful manual run. |

## Detailed Operating Instructions {#details}

The sections above are meant as a quick reference for trained users. The sections below are written as a training guide for new users and include the practical details, images, and troubleshooting cues that are easiest to understand at the instrument.

The ion mill is a high-voltage, high-vacuum instrument. Do not bypass interlocks, open covers, disconnect cables, work inside the chamber during operation, or change service-level settings unless staff have explicitly trained you to do so. If the software or vacuum system behaves unexpectedly, stop and ask for help.

### What Ion Milling Does {#concepts}

Ion milling removes material by bombarding the sample with argon ions. Compared with mechanical polishing, it can produce cleaner SEM surfaces with less smearing, deformation, embedded abrasive, or polishing damage. It is usually a finishing process, not a substitute for rough cutting, mounting, grinding, and polishing.

The SEMPrep 2 has two ion sources:

* **High-energy ion source:** faster material removal, commonly used for initial milling or faster slope cutting.
* **Low-energy ion source:** gentler final cleaning, trimming, and surface polishing after higher-energy treatment.

The system can run in semi-automatic mode, where a trained user sets the major conditions for a run, or automated mode, where a recipe runs a sequence of milling steps.

### Surface Polishing Workflow {#polishing}

Surface polishing is the level 1 training task for this instrument. A typical training sample should be a mounted metallographic sample that has already been ground and mechanically polished to a reflective finish.

Use polishing when the goal is to clean or improve a broad surface for SEM imaging or EBSD. During polishing, the sample rotates while the ion beam contacts the surface at a low angle, usually in the 3&deg; to 10&deg; range.

#### Prepare A Polishing Sample

1. Start with a flat, polished, dry sample.
2. Choose the polishing holder appropriate for the sample geometry.
3. Attach the sample securely, usually near the center of the holder.
4. Set the sample height using the height tool so the surface is at the correct level for milling.
5. Remove loose debris before loading.
6. Take a before image in the SEM if you want to evaluate the effect of ion polishing.

<figure style="margin-left:0; margin-right:0;">
  <a href="../assets/img/tutorials/ion-mill/polish-standard.JPG" target="_parent"><img src="../assets/img/tutorials/ion-mill/polish-standard.JPG" alt="Standard polishing holder." style="width:32%; margin:0"></a>
  <a href="../assets/img/tutorials/ion-mill/polish-flat.JPG" target="_parent"><img src="../assets/img/tutorials/ion-mill/polish-flat.JPG" alt="Flat polishing holder." style="width:32%; margin:0"></a>
  <a href="../assets/img/tutorials/ion-mill/polish-hollow.JPG" target="_parent"><img src="../assets/img/tutorials/ion-mill/polish-hollow.JPG" alt="Hollow polishing holder." style="width:32%; margin:0"></a>
  <figcaption>Examples of polishing holders used for different sample geometries.</figcaption>
</figure>

<figure style="margin-left:0; margin-right:0;">
  <a href="../assets/img/tutorials/ion-mill/polish-height.JPG" target="_parent"><img src="../assets/img/tutorials/ion-mill/polish-height.JPG" alt="Polishing sample height tool." style="width:49%; margin:0"></a>
  <a href="../assets/img/tutorials/ion-mill/polishing.JPG" target="_parent"><img src="../assets/img/tutorials/ion-mill/polishing.JPG" alt="Polishing geometry diagram." style="width:49%; margin:0"></a>
  <figcaption>Height setting and polishing geometry are central to repeatable polishing results.</figcaption>
</figure>

#### Run A Polishing Process

1. Load the polishing holder using the [sample exchange procedure](#loading).
2. Select the polishing head unit in the software.
3. Select the intended ion source.
4. Set sample motion to rotation.
5. Set the milling angle. For surface polishing, a low angle is usually used.
6. Confirm that pressure is below 5 x 10<sup>-6</sup> mbar.
7. Set voltage, milling time, and other run parameters according to the approved training method or recipe.
8. Start sample motion before turning on the ion source.
9. Start the ion source and monitor the process.
10. When the run is complete, turn high voltage off, turn motion off, return the stage to 0&deg;, and unload.

For many student training samples, the first goal is not to optimize every parameter. The first goal is to learn the complete sequence safely, then compare before and after SEM images to understand what the ion mill changed.

### Slope Cutting Workflow {#slope-cutting}

Slope cutting uses a titanium mask to shield part of the sample while the ion beam mills a controlled cross section. The position of the mask relative to the sample determines where the cut happens, so sample bonding and alignment matter as much as the milling settings.

Use slope cutting when you want to reveal an interface, coating, layered structure, embedded feature, or near-surface region.

#### Bond The Sample To A Carrier Plate

1. Choose a sample with a flat back side that can be bonded to the carrier plate.
2. Place the carrier plate in the gluing jig.
3. Apply a removable conductive or approved bonding agent.
4. Push the sample against the jig wall so the sample is parallel to the carrier plate edge.
5. Press the sample down and allow the bond to set.
6. Transfer the carrier plate into the appropriate 30&deg; or 90&deg; holder.

<figure style="margin-left:0; margin-right:0;">
  <a href="../assets/img/tutorials/ion-mill/bonding-platform.JPG" target="_parent"><img src="../assets/img/tutorials/ion-mill/bonding-platform.JPG" alt="Ion mill sample bonding platform." style="width:32%; margin:0"></a>
  <a href="../assets/img/tutorials/ion-mill/gluing-jig.JPG" target="_parent"><img src="../assets/img/tutorials/ion-mill/gluing-jig.JPG" alt="Ion mill gluing jig." style="width:32%; margin:0"></a>
  <a href="../assets/img/tutorials/ion-mill/sample-gluing-jig.JPG" target="_parent"><img src="../assets/img/tutorials/ion-mill/sample-gluing-jig.JPG" alt="Sample in gluing jig." style="width:32%; margin:0"></a>
  <figcaption>The bonding platform and gluing jig help position the sample consistently on the carrier plate.</figcaption>
</figure>

#### Align The Sample To The Mask

Use the sample alignment microscope and alignment platform to position the sample relative to the Ti mask before loading the holder into the ion mill.

1. Mount the alignment platform on the microscope XY stage.
2. Set the digital microscope to maximum optical and digital magnification when using the scale. At that setup, one scale division is 5 um.
3. Place the sample holder head unit in the alignment platform nest and lightly secure it.
4. Use the precision screwdriver and the holder adjustment screws to bring the sample near the mask without touching it.
5. For 90&deg; slope cutting, set the sample edge about 30 um from the Ti mask and about 25 um above the mask plane.
6. For 30&deg; slope cutting, set the Ti mask gap to about 40 um. For reflective samples, the mask reflection appears at half the true distance, so a 20 um reflection distance corresponds to a 40 um gap.
7. After alignment, remove the holder carefully and load it into the ion mill.

<figure style="margin-left:0; margin-right:0;">
  <a href="../assets/img/tutorials/ion-mill/sample-scope.JPG" target="_parent"><img src="../assets/img/tutorials/ion-mill/sample-scope.JPG" alt="Ion mill sample alignment microscope." style="width:32%; margin:0"></a>
  <a href="../assets/img/tutorials/ion-mill/alignment-platform.JPG" target="_parent"><img src="../assets/img/tutorials/ion-mill/alignment-platform.JPG" alt="Ion mill sample alignment platform." style="width:32%; margin:0"></a>
  <a href="../assets/img/tutorials/ion-mill/prec-driver.JPG" target="_parent"><img src="../assets/img/tutorials/ion-mill/prec-driver.JPG" alt="Precision screwdriver for ion mill alignment." style="width:32%; margin:0"></a>
  <figcaption>The alignment microscope, platform, and precision screwdriver are used to set the sample-mask distance.</figcaption>
</figure>

#### 30&deg; Slope Cutting

The 30&deg; holder is useful for cutting a sloped notch into the sample face. Samples may be up to about 5 mm thick, 16 mm wide, and 13 mm long. Best results come from a sample whose target surface is parallel to the mounting surface, so the mask distance is uniform across the region being cut.

<figure style="margin-left:0; margin-right:0;">
  <a href="../assets/img/tutorials/ion-mill/30deg-1.JPG" target="_parent"><img src="../assets/img/tutorials/ion-mill/30deg-1.JPG" alt="30 degree slope cutting holder." style="width:32%; margin:0"></a>
  <a href="../assets/img/tutorials/ion-mill/30deg-2.JPG" target="_parent"><img src="../assets/img/tutorials/ion-mill/30deg-2.JPG" alt="30 degree slope cutting holder with sample." style="width:32%; margin:0"></a>
  <a href="../assets/img/tutorials/ion-mill/30deg-3.JPG" target="_parent"><img src="../assets/img/tutorials/ion-mill/30deg-3.JPG" alt="30 degree slope cutting holder mask view." style="width:32%; margin:0"></a>
  <figcaption>30&deg; slope-cutting holder views.</figcaption>
</figure>

#### 90&deg; Slope Cutting

The 90&deg; holder is used when the desired cut surface is approximately perpendicular to the mounting face. Samples may be up to about 6 mm thick, 16 mm wide, and 20 mm long. Redeposition can be a problem at 90&deg;, so a clean, well-polished face and minimal, uniform protrusion above the mask are important.

<figure style="margin-left:0; margin-right:0;">
  <a href="../assets/img/tutorials/ion-mill/90deg-1.JPG" target="_parent"><img src="../assets/img/tutorials/ion-mill/90deg-1.JPG" alt="90 degree slope cutting holder." style="width:49%; margin:0"></a>
  <a href="../assets/img/tutorials/ion-mill/90deg-2.JPG" target="_parent"><img src="../assets/img/tutorials/ion-mill/90deg-2.JPG" alt="90 degree slope cutting holder mask view." style="width:49%; margin:0"></a>
  <figcaption>90&deg; slope-cutting holder views.</figcaption>
</figure>

#### Run A Slope-Cutting Process

1. Load the aligned slope-cutting holder using the [sample exchange procedure](#loading).
2. Select the slope-cutting head unit in the software.
3. Select the intended ion source.
4. Set sample motion to oscillation. Slope cutting uses oscillation, not continuous rotation.
5. Set the stage tilt for the holder and method. For slope cutting, 0&deg; is typical, with small adjustments sometimes used to reduce redeposition.
6. Confirm that pressure is below 5 x 10<sup>-6</sup> mbar.
7. Set voltage, milling time, and ion-source conditions according to the approved training method or recipe.
8. Start sample motion, start the ion source, and monitor the process.
9. When complete, turn high voltage off, turn motion off, return tilt to 0&deg;, and unload.

### Startup, Argon Purge, And Needle Valve Setup {#startup-details}

The ion sources require clean argon flow and stable vacuum. The startup purge routine helps clear the gas line before milling.

1. Open the argon cylinder.
2. In the needle-valve control area, confirm semi-automatic control.
3. Press **Purge (5s)** four times, waiting about five seconds between clicks.
4. Open the needle valve for the ion source that will be used so the chamber reaches the preset pressure.
5. Let the valve close automatically before proceeding.

<figure style="margin-left:0; margin-right:0;">
  <a href="../assets/img/tutorials/ion-mill/purge.JPG" target="_parent"><img src="../assets/img/tutorials/ion-mill/purge.JPG" alt="SEMPrep 2 purge and needle valve controls." style="width:70%; margin:0"></a>
  <figcaption>The purge and needle-valve controls are used during startup and ion-source setup.</figcaption>
</figure>

Do not run an ion source until the chamber has reached the required base pressure. If the vacuum does not recover, or if the software shows vacuum warnings during loading or pumping, stop and ask staff for help.

### Sample Loading And Unloading {#loading}

The SEMPrep 2 uses a load-lock so samples can be exchanged without fully venting the main working chamber. Always use the software-guided sample exchange procedure.

#### Loading {#loading-procedure}

1. In the sample stage and head unit control tab, click **Sample loading/removal**.
2. Follow the step-by-step sample exchange window.
3. Wait for calibration, pumping, and stage movement to complete.
4. When the load-lock chamber is vented and the software says it is ready, open the load-lock door.
5. Insert the holder using the appropriate loading tool.
6. Fix the holder screws with the correct hex driver.
7. Close the load-lock door.
8. Click through the software prompts to pump the load-lock and draw the stage into the working chamber.
9. Check vacuum level and stage position.
10. Click **Finish** when the procedure completes.

#### Unloading {#unloading}

1. Confirm all high voltages are off.
2. Confirm sample motion is off.
3. Return the stage tilt to 0&deg;.
4. If cooling was used, allow the sample to warm toward room temperature before unloading.
5. Start the same **Sample loading/removal** procedure.
6. Follow the software prompts until the load-lock is vented and the holder can be removed.
7. Remove the holder carefully, close the load-lock door, and allow the system to return to its pumped state.

<figure style="margin-left:0; margin-right:0;">
  <a href="../assets/img/tutorials/ion-mill/stage-control.JPG" target="_parent"><img src="../assets/img/tutorials/ion-mill/stage-control.JPG" alt="SEMPrep 2 stage control software." style="width:80%; margin:0"></a>
  <figcaption>The sample stage and head unit control tab is the starting point for sample exchange and motion control.</figcaption>
</figure>

### Semi-Automatic Operation {#manual-operation}

Semi-automatic operation is useful for training, method development, and staff-guided work where a user needs to understand each condition.

1. Select the head unit type.
2. Select the high-energy or low-energy ion source.
3. Move or rotate the sample so it faces the selected ion source.
4. Select rotation or oscillation as appropriate for the holder.
5. Turn sample motion on.
6. Set the stage tilt.
7. Confirm base pressure is below 5 x 10<sup>-6</sup> mbar.
8. Turn on the ion source and set the approved voltage/current conditions.
9. Use semi-automatic needle-valve control unless staff instruct otherwise.
10. Start timing the run.
11. Monitor the run and stop if vacuum, current, stage motion, or visual observation looks wrong.
12. At the end, turn the ion source off before turning motion off or unloading.

Users should not improvise new high-energy, low-energy, gas-flow, or cathode settings during unsupervised work. Use a trained method or a staff-approved recipe.

### Automated Recipes {#automated-operation}

Automated mode is best once a process has been established. A recipe can combine multiple steps, such as faster high-energy milling followed by gentler low-energy cleaning.

1. Switch to automated thinning mode in Settings / Thinning.
2. Open an existing approved recipe, or create one with staff.
3. Review each step: ion source, accelerating voltage, sample motion, milling angle, and milling time.
4. Confirm pressure is below 5 x 10<sup>-6</sup> mbar.
5. Click **Run all steps** to run the complete recipe.
6. Monitor the process.
7. After the run, switch back to manual thinning mode before starting sample exchange.

## Data Processing And Analysis {#data}

The ion mill does not produce analytical data by itself. Its output is the prepared sample surface or cross section. The best way to evaluate a run is to compare the sample before and after milling using the SEM or optical microscope.

For useful before/after comparisons:

* Record the sample name, holder type, method, ion source, voltage, angle, motion mode, milling time, and whether cooling was used.
* Capture SEM or optical images before milling.
* Capture SEM images after milling at the same magnification and region when possible.
* Note whether the result shows polishing improvement, curtaining, redeposition, roughness, delamination, thermal damage, or insufficient milling.

## Common Failure Modes {#failures}

| Symptom | Likely cause | What to try |
| --- | --- | --- |
| Turbomolecular pump current at 1500 Hz is unusually high or above 1 A | Pump has not recovered its normal operating condition | Do not continue startup. Staff may open the forevacuum pump bypass valve for about 10 minutes and confirm recovery before use. |
| Vacuum does not recover after loading | Door/seal issue, debris, wet sample, or holder not seated | Stop the process, check for obvious loading issues only if safe, and ask staff. |
| Software warns during sample exchange | Load-lock pumping or stage movement problem | Follow the on-screen prompt; do not force the stage or door. |
| Ion source will not stabilize | Argon flow, needle valve, pressure, source condition, or incorrect setup | Stop and ask staff; do not keep opening the valve blindly. |
| Polished area is too small | Milling angle too high or sample height/position incorrect | Recheck holder, height, angle, and before/after images. |
| Surface still has scratches or smear | Insufficient mechanical prep or insufficient ion polishing time | Improve mechanical polishing or run a staff-approved longer/cleaning step. |
| Surface looks rough or damaged | Too aggressive conditions, long milling, heat, or inappropriate angle | Reduce energy/time, improve cooling, or adjust angle with staff. |
| Slope cut misses target feature | Sample bonding or mask alignment error | Use the alignment microscope; document target position before loading. |
| Redeposition on 90&deg; cuts | Geometry, protrusion, mask condition, or long milling | Improve sample face, minimize protrusion, clean mask, or adjust method. |
| Sample detaches or shifts | Poor bonding, loose holder screws, heat, or incompatible adhesive | Rebond sample and use the gluing/alignment fixtures. |
| Viewing image is poor | Camera/illumination off, dirty viewing window, or focus/position issue | Turn camera/illumination on, adjust focus/illumination, and ask staff before cleaning window. |

## Manufacturer Manuals {#manuals}

* [SEMPrep2 ion mill manual](https://www.dropbox.com/scl/fi/50x7hl7x68mmfu5ypkt5g/SC-2100_manual_v2.6-2105.pdf?rlkey=d1ivx4xdfuvc14v36bllvusoh&dl=0)
* [Sample alignment microscope manual](https://www.dropbox.com/scl/fi/4bxxm6zr7q0elwqqvx5a0/Sample-Alignment-Tool-manual.pdf?rlkey=ltp97kascl3a2wrx785xmj749&dl=0)

## Links {#links}

* [Technoorg Linda - making of 100th SEMPrep ion milling system](https://www.youtube.com/watch?v=HaZ6fGmBUhc)

## Exercises {#exercises}

* **Level 1 - Semi-automatic surface polishing:** Prepare a mechanically polished metallographic sample, load it in the approved polishing holder, run a staff-approved short method using semi-automatic control, and unload it safely. Use trainer-provided before/after images to discuss the expected surface change; independent SEM operation is not a prerequisite for ion-mill training.
* **Level 2 - Slope cutting:** Mount a layered or coated sample on a carrier plate, align it with the 30&deg; slope-cutting holder, run a staff-approved slope-cutting recipe, and image the cross section in the SEM.
* **Level 2 - Method comparison:** Compare two polishing times or two final-cleaning conditions on similar samples. Use before/after SEM images to decide which method produced the better surface.
* **Level 3 - Specialist training:** Develop a documented automated recipe for a recurring sample type, including sample prep, holder choice, ion-source sequence, milling times, and before/after image criteria.
